Repository: duynguyenxc/uwss-collect-arXiv-data

<<<<<<< HEAD

# UWSS – Universal Web‑Scraping System (arXiv‑first)
=======

## Overview

UWSS is built to be **truly universal**:
- **Multi-source support**: Works with structured databases (arXiv, TRB/TRID, Crossref, OpenAlex) via official APIs/protocols, and unstructured web content (research group websites, personal pages, scattered PDFs) via intelligent crawling
- **Universal pipeline**: The same pipeline (discover → score → export → fetch → extract) works for any source; only the discovery adapter differs
- **Config-driven**: Switch topics or sources by editing `config/config.yaml`; no code changes required

File: data/content/doc_80.txt

Mechanical properties of aramid fiber-reinforced composites and performance on repairing concrete beams damaged by corrosion

File: data/content/doc_81.txt
An experiment study was conducted to assess the effectiveness of acoustic emission (AE) technique monitoring the corrosion-induced damage in the marine environment. Three reinforced concrete (RC) piles of 1600 mm long by 200 mm square were casted and then were exposed in a simulated marine environment to reach 5%, 10% and 20% of steel rebar mass loss respectively. Throughout the whole test period, all specimen was monitored by three AE sensors installed at two different heights of the concrete surface and at the end of the steel rebar, respectively. The AE activities were analyzed to determine corrosion-induced dterioration at different corrosion levels. Based on the finding, the effectiveness of AE technique on monitoring of RC piles of high-pile under aggressive marine environmental conditions was established.
AE Monitoring Corrosion-induced Deterioration of Reinforced Concrete Piles in The Simulated Marine Environment

File: data/content/doc_82.txt
The utilization of Fiber-Reinforced Polymer (FRP) rods to strengthen concrete beam structures can enhance their ultimate load-carrying capacity and mitigate steel reinforcement corrosion damage. However, a prominent issue with BFRP (Basalt FRP) rod reinforcement in flexural members is its lack of yielding behavior, which can lead to catastrophic brittle failure without any preventive measures. Therefore, this study aims to enhance the ductility of concrete by introducing a specific quantity of basalt fiber, thereby reducing the hazards associated with the brittle failure of this composite structure. This experiment focuses on two main variables: the inclusion rate of basalt fiber and the type of longitudinal reinforcement and conducts four-point static bending tests on four BFRP bar BFRC (Basalt-Fiber-Reinforced Concrete) beams. Results showed that the inclusion of fibers resulted in a delayed initiation of vertical cracks and a reduction in the severity of beam failure, thereby enhancing structural safety and reliability. When the basalt fiber inclusion rate was 0.2%, the cracking load and ultimate load of the beam increased by 18.42% and 8.27%, respectively. Furthermore, compared to traditional RC beams, BFRP bar BFRC beams showed a 58.27% increase in ultimate load capacity. A cracking moment calculation model for BFRP beams is proposed and subsequently validated through the utilization of existing experimental data.
Flexural Performance Study of Basalt-Fiber-Reinforced Polymer Bar Basalt-Fiber-Reinforced Concrete Beams

File: data/content/doc_83.txt

Experiment on Mechanical Behavior and Bearing Capacity of Reinforced Concrete Beam Based on"Corrosion-strengthening-corrosion"

File: data/content/doc_86.txt

Load-Displacement Behaviors of Reinforced Concrete Beam Embedded with Galvanized Steel Cable: Comparison Between Experiment and Finite Element Analysis

File: data/content/doc_87.txt
This paper reports the results of an experimental program involving several small-scale columns which were constructed to simulate corrosion damage in the field using two accelerated corrosion techniques namely, constant voltage and constant current. A total of six columns were cast for this experiment. For one pair of regular RC columns, corrosion was accelerated using constant voltage and for another pair, corrosion was accelerated using constant current. The remaining pair of regular RC columns was used as control. In the experiment, all the columns were subjected to cyclic wetting and drying using sodium chloride (NaCl) solution. The currents were monitored on an hourly interval and cracks were visually checked throughout the test program. After the specimens had suffered sufficient percentage steel loss, all the columns including the control were tested to failure in compression. The test results generated show that accelerated corrosion using impressed constant current produces more corrosion damage than that using constant voltage. The results suggest that the constant current approach can be better used to simulate corrosion damage of reinforced concrete structures and to assess the effectiveness of various materials, repair strategies and admixtures to resist corrosion damage.
Laboratory Simulation of Corrosion Damage in Reinforced Concrete

File: data/content/doc_9.txt
The chloride diffusion of marine high-performance concrete under a couple of actions, flexural load and freezing–thawing, was investigated by a fast freezing and thawing test in NaCl solution. Concrete specimens of 100 × 100 × 515 mm were tested under bending load and 300 freeze–thaw cycles under the stress levels of 15%, 30%, and 50% of the ultimate fracture modulus. The change in the microstructure of the concrete was analyzed by SEM and MIP. The results indicated that the chloride diffusion coefficient of concrete under the coupling effect of flexural load and freezing–thawing or simple flexural load increased with the increasing in the flexural stress level, and the chloride diffusion coefficient was approximately exponential to the flexural stress level, as D = 0.8777e1.668σ for a couple of actions of flexural load and freezing–thawing, and D = 0.8336e1.3231σ for a simple flexural load. The resistance ability of concrete to chloride diffusion was reduced by the freezing–thawing procedures, the resisted ability dropped more severely under a couple of actions of flexural load and freezing–thawing than simple flexural load at the same stress level. Micro-cracks at the interfacial transition zone between the aggregate and the paste matrix in concrete was induced under a couple of actions of flexural load and freezing–thawing, which increased the average pore size and total pore volume, resulting in the modification of the pore size distribution in the concrete. The influence of a couple of actions of flexural load and freezing–thawing on the concrete was greater than that of simple flexural load.
Influence of the Coupling Action of Flexural Load and Freezing–Thawing on the Chloride Diffusion of Marine High-Performance Concrete

File: data/content/doc_90.txt
The long‐term interfacial shear strength (IFSS) and flexural strength of GFPP bars under the coupling effect of bending and immersion in the simulated seawater and sea sand concrete (SWSC) solution were studied by an acceleration experiment. Three temperatures and three bending stress levels (0%, 9.8%, and 29.4% of the maximum flexural strain of GFPP bars) were used to accelerate the experiment. Results indicate that the degradation of mechanical properties of GFPP bars is relatively sensitive to the immersion temperature. Low bending stress did not accelerate the degradation of GFPP bars compared with unbent GFPP bars while high bending stress dramatically accelerated the degradation. Microscopic tests found there is corrosion of glass fibers and debonding between glass fibers and polypropylene but no obvious chain breaks of polypropylene occurred. Based on the Arrhenius theory, long‐term stable retention rates of the IFSS of GFPP bars with zero and low bending stress immersed in the simulated SWSC solution are 42.4% and 52.3%.
Low‐stressed GFPP bars degraded similarly or even slower than unbent GFPP bars.
GFPP bars degraded mainly due to interfacial debonding and fiber corrosion.
Long‐term IFSS of GFPP bars under a coupling effect was predicted.
Durability of glass fiber reinforced thermoplastic polypropylene composite bars under the coupling effect of seawater and sea sand concrete environment and sustained bending

File: data/content/doc_91.txt

Organic composite nano-diameter chrysotile fiber reinforced concrete corrosion inhibitor, and preparation method and application thereof
