Repository: duynguyenxc/uwss-collect-arXiv-data

<<<<<<< HEAD

# UWSS – Universal Web‑Scraping System (arXiv‑first)
=======

## Overview

UWSS is built to be **truly universal**:
- **Multi-source support**: Works with structured databases (arXiv, TRB/TRID, Crossref, OpenAlex) via official APIs/protocols, and unstructured web content (research group websites, personal pages, scattered PDFs) via intelligent crawling
- **Universal pipeline**: The same pipeline (discover → score → export → fetch → extract) works for any source; only the discovery adapter differs
- **Config-driven**: Switch topics or sources by editing `config/config.yaml`; no code changes required

File: data/content/doc_22.txt
Abstract Concrete structures are often subjected to harsh environmental conditions, and problems such as corrosion will greatly limit their service life and safety. Stray current is one of the factors that can be easily ignored but seriously affect concrete structure. Therefore, the study of the influence of stray current on concrete structure is conducive to understanding the performance and corrosion mechanism of concrete structure, providing technical support for protecting concrete structure, and improving its service life and safety. In this experiment, the effect of stray current and chloride ion interaction on the corrosion of reinforced concrete structure was studied, and the protective effect of the coating on reinforced concrete was studied by using Zn-Ni alloy plating solution. Electrochemical workstation, silver nitrate spraying, scanning electron microscope (SEM), energy dispersive spectrometer (EDS) and direct observation were used to simulate and compare the corrosion experiments under different current intensities. By analyzing the influence of 0.05 and 0.10 A stray currents on concrete corrosion, the chloride penetration resistance of concrete structures was evaluated, and blank control experiments were set for different current intensity and different energizing time. The corrosion resistance of the steel bar coated with Zn-Ni alloy is compared with the steel bar without changing the coating under the same corrosion conditions. The results show that the corrosion tendency of concrete structures will be further increased under the action of stray current and chloride ion coupling, and the corrosion reaction will be accelerated. In addition, at the same time, the higher the simulated current, the more serious the corrosion of concrete structure; Under the same simulated current, the longer the electrification time, the worse the resistance of concrete structure to chloride ion erosion. Moreover, the corrosion resistance of the steel bar coated with Zn-Ni alloy is better. In summary, this study concludes that the coupling of stray current and chloride ion causes damage to the corrosion of concrete structures, and the current intensity and energized time are proportional to the corrosion degree, and the modified Zn-Ni alloy coated steel bar has better corrosion resistance
Effect of stray current on corrosion of concrete structure and improvement experiment of reinforcement coating

File: data/content/doc_33.txt
Kinetic measurements on the dissolution of oxide components of fiber-reinforced plastics show that the dissolution in aqueous media is a complex phenomenon and that changes in the nature of the controlling mechanism during the time of exposure can lead to an increase in rate. As a result, thorough understanding of the mechanisms is imperative in developing models for prediction of the long-term degradation of these composites. Thermogravimetric analysis has been found to be a promising indicator of the structural changes associated with the degradation process. Results obtained on specimens of concrete reinforcement rods made out of a E-glass/vinylester FRP material show that weight loss between 150 and 300°C is sensitively dependent on the nature of the corroding medium, the duration of exposure, and, in particular, the temperature at which the material was previously exposed. This weight loss correlates with the extent of moisture absorption. The enhanced weight loss between 150 and 300°C observed in the cases of samples previously exposed to attack by an aqueous media apparently reflects the increase in number of monomeric species as a result of the exposure. Increase in the effective area out of which monomers may volatilize as a result of the formation or propagation of microcracks, pores, or fiber-matrix interfacial gaps in the course of exposure may also contribute to enhanced weight loss of previously exposed samples between 150 and 300°C. The conclusion that the extent of weight loss at elevated temperatures is indicative of the extent of degradation is supported by chemical, infrared and NMR analysis of the evolved vapors and by determination of their molecular weight. Both the weight loss at elevated temperatures and the tensile strength show a strong dependence on temperature and a parabolic time dependence. In addition to thermogravimetric analysis, Raman spectroscopy is a highly sensitive and convenient technique of following structural changes resulting from environmental exposure. Together, the techniques explored here can provide important data for modeling of the environmental degradation process.
Environmental Degradation of Fiber Reinforced Plastic Materials in Neutral, Acidic, and Basic Aqueous Solutions

File: data/content/doc_53.txt
Research on early stages of corrosion of steel bars caused by chloride penetration is relevant in improving the durability of reinforced concrete structures. Similarly, the formation and development of cracks induced in the surrounding concrete is also of great importance. This paper uses integration of the analytical models examined in the published literature, combined with experimental research in corrosion induced at the concrete/steel interface, in estimating the time-to-crack initiation of reinforced concrete subjected to corrosion. This work studies the influence of the porous network and electric current density on the cracking process at early ages. The experimental program was performed by using an accelerated corrosion test. Two types of concrete were performed: A conventional concrete (CC) and a concrete with silica fume (SFC). A current density of 50 μA/cm2 and 100 μA/cm2 was applied to specimens of both concretes. Examination performed by scanning electron microscopy (SEM) and energy-dispersive X-ray spectroscopy (EDS) provided both qualitative and quantitative information on the penetration of the rust layer in the surrounding concrete porous network. Strain gauges were used to measure corrosion-induced deformations between steel and concrete matrices, as well as the formation of corrosion-induced cracks. A good correlation between the rate of penetration of the rust products in the surrounding pores and the delay of the cracking pressure in concrete was observed from the experimental results. This phenomenon is incorporated into the analytical model by using a reduction factor, which mainly depends on the pore size of the concrete. The crack width obtained exhibited a significant dependency on electric current density at the beginning of the test, depending mainly on the pore size of the concrete later.
Influence of Pore Networking and Electric Current Density on the Crack Pattern in Reinforced Concrete Test Due to Pressure Rust Layer at Early Ages of an Accelerated Corrosion Test

File: data/content/doc_6.txt
It is extremely important to investigate the effect of the seismic performance of corrosion-damaged reinforced concrete (RC) members, in terms of strength and deformability, on the seismic performance of the entire building. This will allow a more accurate assessment of the seismic performance of RC structures with corroded members, including beams and columns. However, current methods of evaluating the seismic performance of RC structures fail to fully consider the influence of reinforcement corrosion and other performance deterioration of RC members. The main objective of this study is to propose a practical method of evaluating the seismic performance of RC structures with corrosion-damaged members, identifying factors contributing to structural performance deterioration based on strength and deformability for direct, quantitative evaluation of seismic performance. To achieve the aforementioned objective, the authors examined the effects of reinforcement corrosion on the structural behavior of RC beams and factors contributing to structural performance deterioration. Past experiments verified the strong correlation between the half-cell potential (HCP) before and after reinforcement corrosion and the reduction factor based on energy absorption capacity. However, current research evaluates the correlation between the extent of corrosion and structural performance deterioration of RC beam members, which are not members that resist lateral force. As such, the results cannot be directly applied to the evaluation of the seismic performance of RC structures containing corrosion-damaged members. To achieve this study’s main purpose of proposing a practical method of evaluating the seismic performance of RC structures comprised of corrosion-damaged members, analytical methods including structural experiments should be applied to corrosion-damaged lateral resisting members, namely, column members of the shear failure type with non-seismic details. This study performed cyclic loading tests on columns of the shear failure type having reinforcement corrosion to examine the correlation between HCP before and after corrosion and seismic performance deterioration. At the same time, finite element analysis (FEA) was carried out in consideration of the weakened bonding between steel and concrete, so as to analyze the correlation between structural performance deterioration before and after corrosion of shear columns. Through a comparison of the experimental findings and FEA results, this study proposed a seismic performance reduction factor in relation to the extent of corrosion of shear columns.
Seismic Performance Evaluation of Corrosion-Damaged Reinforced Concrete Columns Controlled by Shear Based on Experiment and FEA

File: data/content/doc_84.txt
Rebar corrosion and its consequences are one of the most common damages to reinforced concrete (RC) structures. In structures with greater sensitivity, such as prestressed reinforced concrete (PRC) structures, where steel elements, including prestressed tendons, play a more significant role in supporting the structure, the importance of this issue increases. Methods for repairing and reinforcing such structures have been developed, including incorporating fibers into the concrete mixture to improve its mechanical properties, particularly its bending resistance. This paper presents the results of an experiment that studied the influence of steel fibers on the flexural behavior of PRC beams subjected to accelerated corrosion. Twelve beams with a rectangular cross-section of 150 mm × 300 mm and a length of 2000 mm were fabricated. The steel fibers used in the experiment were corrugated and hooked-end types, with volume fractions of 0.5% and 1.0% in the concrete. Nine beams were subjected to accelerated corrosion testing, with three of them being without fibers and the remaining six being reinforced with steel fibers at volume fractions of 0.5% and 1.0%. Each group of three beams was exposed to three different levels of corrosion, namely 5%, 10%, and 15%. The specimens were tested after exposure to corrosion through a four-point bending load. The accelerated corrosion was induced using an electric current on the prestressing tendons. The results indicated that different levels of corrosion reduced the final bearing capacity and other behavioral characteristics of the specimen, including the amount of energy absorption, effective hardness, and midspan displacement. Adding fibers to the concrete mixture positively affects the compensation of these reduced capacities. Moreover, the amount of this compensation was directly correlated with the volume fraction of used fibers.
Experimental Investigation of the Effect of Steel Fibers on the Flexural Behavior of Corroded Prestressed Reinforced Concrete Beams

File: data/content/doc_85.txt
The service environment of civil air defense engineering structures is relatively harsh, and the corrosion of steel bars is the main reason for reducing the durability of concrete structures in civil air defense engineering. A hybrid FRP–steel-reinforced concrete (hybrid-RC) structure has excellent durability. Therefore, it is a good choice to apply hybrid-RC to civil air defense engineering structures. In order to study the blast resistance of hybrid-RC structures, close blast and contact blast experiments were carried out on hybrid-RC slabs, steel-reinforced concrete (SRC) slabs and GFRP-reinforced concrete (GRC) slabs. For the close blast experiment, the steel reinforcement in the SRC slab first entered the plasticity stage, whereas the GFRP reinforcement in the hybrid-RC slab was in the elastic stage under the close blast. Therefore, the capacity to dissipate energy through the vibration in the hybrid-RC slab was better than that of the SRC slab. The residual deformation in the hybrid-RC slab after the close blast experiment was smaller than that of the SRC slab. The Blast Recovery Index (BRI) was introduced to evaluate the recovery capacity of the concrete slab after the close blast, and damage assessment criteria for the hybrid-RC slabs were proposed according to the maximum support rotation θm and BRI. There was little difference in the size of the local damage in the hybrid-RC slab and the SRC slab under the contact blast. However, since the GFRP reinforcement was still in the elastic stage and the steel reinforcement was plastic after the contact blast, the ratio of the residual bearing capacity to the original bearing capacity in the hybrid-RC concrete slab would be larger than that of the SRC slab. The prediction formula for the top face diameter D and blasting depth L of the hybrid-RC slab was obtained through dimensionless analysis. This research can provide a reference for the anti-blast design of hybrid-RC slabs.
Research on Hybrid FRP–Steel-Reinforced Concrete Slabs under Blast Load
